Repository: sam831212/battery_ETL_streamlit

# Battery ETL Dashboard

A comprehensive dashboard for processing, analyzing, and visualizing battery test data using Streamlit and SQLite.

## Project Overview

The Battery ETL Dashboard is designed to help battery researchers and engineers process and visualize battery test data. The application provides tools for:

- Uploading and processing battery test data files (e.g., Step.csv and Detail.csv).
- Validating data quality and identifying anomalies.
- Transforming raw data into useful metrics.
- Visualizing battery performance through interactive charts.
- Storing processed data in a local SQLite database for future access and analysis.

## Technical Stack

- **Frontend**: Streamlit
- **Database**: SQLite
- **Data Processing**: Pandas, NumPy
- **Visualization**: Plotly, Streamlit native components
- **ORM**: SQLModel
- **Database Migrations**: Alembic

## Project Structure

```
/
├── app/                    # Main application code
│   ├── etl/                # ETL (Extract, Transform, Load) processing logic
│   ├── models/             # Database models (SQLModel)
│   ├── ui/                 # Streamlit UI components and pages
│   ├── utils/              # Utility functions (config, database helpers)
│   └── visualization/      # Plotting and visualization functions
├── migrations/             # Alembic database migration scripts
├── tests/                  # Pytest tests for the application
├── .streamlit/             # Streamlit configuration
│   └── config.toml         # Streamlit settings
├── main.py                 # Main application entry point
├── requirements.txt        # Project dependencies
├── battery.db              # SQLite database file
└── README.md               # Project documentation
```

### Prerequisites
- Python 3.8+

## Usage

1.  **Run the application:**
    ```bash
    streamlit run main.py
    ```
    The application will open in your web browser, typically at `http://localhost:8501`.

2.  **Using the Dashboard:**
    - **Data Preview**: Upload your battery test data files (e.g., `_detail.csv` and `_step.csv`).
    - **Step Selection**: Select the relevant steps from your data for analysis.
    - **Meta Data**: Add metadata for your experiment.
    - **Dashboard**: View visualizations and analysis of your data.
    - **Settings**: Configure application settings.

File: example_csv_chromaLex/A123_8Ah_Ch-Dch C-rate test+1C Dch VarT_step.csv
循環,迴圈,子循環,子迴圈,MR編號,子配方編號,工步編號,工步,工步種類,日期時間,工步執行時間(秒),工步時間,截止電壓(V),截止電流(A),能量(Wh),截止電量(Ah),功率(W),充電電量(Ah),放電電量(Ah),充電能量(Wh),放電能量(Wh),總電量(Ah),截止Q(%),狀態,Aux T1,溫箱溫度,Aux T2,Aux T3,恆電流段電量(Ah),平均電壓(V),Var01,Var02,Var03,Var04,SOC
1,1,1,1,1,1,1,1,靜置,09/04/2024 16:18:56,300,00:00:05:00.000,3.251743,0,0,0,0,0,0,0,0,0,0,StepFinishByCut_T,24.71,24,25.15,25.4,-600000,0,0,0,0,0,
1,1,1,1,1,1,2,2,溫箱控制,09/04/2024 16:23:56,2401.115,00:00:40:01.115,3.251714,0,0,0,0,0,0,0,0,0,0,StepRunning,24.72,24,25.3,25.56,-600000,0,0,0,0,0,
1,1,1,1,1,1,3,3,CC放電,09/04/2024 17:03:57,1002.839,00:00:16:42.839,1.999987,-8.019708,-6.892078,-2.234526,-16.03931,0,2.234526,0,6.892078,-2.234526,0,StepFinishByCut_V,25.41,24,25.42,25.58,-600000,3.084358,0,0,0,0,1%
1,1,1,1,1,1,4,4,靜置,09/04/2024 17:20:40,1800,00:00:30:00.000,2.641496,0,0,0,0,0,2.234526,0,6.892078,-2.234526,0,StepFinishByCut_T,24.76,24,25.01,25.24,-600000,0,0,0,0,0,1%
1,1,1,1,1,1,5,5,CC-CV充電,09/04/2024 17:50:40,4303.242,00:01:11:43.242,3.600071,0.399212,30.03297,9.063713,1.437193,9.063713,2.234526,30.03297,6.892078,6.829187,0,StepFinishByCut_I,25.12,24,24.26,24.43,8.96545,3.313539,0,0,0,0,100%
1,1,1,1,1,1,6,6,靜置,09/04/2024 19:02:23,1800,00:00:30:00.000,3.502908,0,0,0,0,9.063713,2.234526,30.03297,6.892078,6.829187,0,StepFinishByCut_T,24.78,24,24.61,24.85,-600000,0,0,0,0,0,100%
1,1,1,1,1,1,7,7,CC放電,09/04/2024 19:32:23,4080.226,00:01:08:00.226,1.999979,-8.023907,-29.34829,-9.092679,-16.04764,9.063713,11.32721,30.03297,36.24037,-2.263492,0,StepFinishByCut_V,25.51,24,24.19,24.45,-600000,3.227683,9.092679,0,0,0,0%
1,1,1,1,1,1,8,8,靜置,09/04/2024 20:40:23,1800,00:00:30:00.000,2.611766,0,0,0,0,9.063713,11.32721,30.03297,36.24037,-2.263492,0,StepFinishByCut_T,24.75,24,24.57,24.78,-600000,0,9.092679,0,0,0,0%
1,1,1,2,1,1,5,9,CC-CV充電,09/04/2024 21:10:23,4257.329,00:01:10:57.329,3.600041,0.399596,30.09941,9.095317,1.438563,18.15903,11.32721,60.13238,36.24037,6.831825,0,StepFinishByCut_I,25.11,24,24.5,24.7,9.028461,3.30933,9.092679,0,0,0,100%
1,1,1,2,1,1,6,10,靜置,09/04/2024 22:21:21,1800,00:00:30:00.000,3.520108,0,0,0,0,18.15903,11.32721,60.13238,36.24037,6.831825,0,StepFinishByCut_T,24.74,24,25,25.19,-600000,0,9.092679,0,0,0,100%
1,1,1,2,1,1,7,11,CC放電,09/04/2024 22:51:21,4087.524,00:01:08:07.524,1.999991,-8.0205,-29.40741,-9.109476,-16.04093,18.15903,20.43668,60.13238,65.64778,-2.277651,0,StepFinishByCut_V,25.52,24,24.52,24.76,-600000,3.228222,9.109476,0,0,0,0%
1,1,1,2,1,1,8,12,靜置,09/04/2024 23:59:28,1800,00:00:30:00.000,2.595547,0,0,0,0,18.15903,20.43668,60.13238,65.64778,-2.277651,0,StepFinishByCut_T,24.75,24,24.24,24.56,-600000,0,9.109476,0,0,0,0%
1,1,1,3,1,1,5,13,CC-CV充電,09/05/2024 00:29:28,4255.234,00:01:10:55.234,3.600094,0.399566,30.12271,9.104298,1.438474,27.26333,20.43668,90.2551,65.64778,6.826646,0,StepFinishByCut_I,25.11,24,24.69,24.82,9.04008,3.308626,9.109476,0,0,0,100%
1,1,1,3,1,1,6,14,靜置,09/05/2024 01:40:23,1800,00:00:30:00.000,3.521657,0,0,0,0,27.26333,20.43668,90.2551,65.64778,6.826646,0,StepFinishByCut_T,24.75,24,24.65,24.88,-600000,0,9.109476,0,0,0,100%
1,1,1,3,1,1,7,15,CC放電,09/05/2024 02:10:23,4089.532,00:01:08:09.532,1.999993,-8.02317,-29.42285,-9.113585,-16.04629,27.26333,29.55027,90.2551,95.07063,-2.286939,0,StepFinishByCut_V,25.51,24,24.63,24.82,-600000,3.228461,9.113585,0,0,0,0%
1,1,1,3,1,1,8,16,靜置,09/05/2024 03:18:33,1800,00:00:30:00.000,2.589657,0,0,0,0,27.26333,29.55027,90.2551,95.07063,-2.286939,0,StepFinishByCut_T,24.74,24,24.62,24.92,-600000,0,9.113585,0,0,0,0%
1,1,1,1,1,1,9,17,CC-CV充電,09/05/2024 03:48:33,4253.458,00:01:10:53.458,3.600054,0.399044,30.13253,9.108109,1.436581,36.37144,29.55027,120.3876,95.07063,6.821169,0,StepFinishByCut_I,25.11,24,24.41,24.56,9.045295,3.30832,9.113585,0,0,0,100%
1,1,1,1,1,1,10,18,溫箱控制,09/05/2024 04:59:27,4202.427,00:01:10:02.427,3.524609,0,0,0,0,36.37144,29.55027,120.3876,95.07063,6.821169,0,StepRunning,0.11,-1.3,25,25.12,-600000,0,9.113585,0,0,0,100%
1,1,1,1,1,1,11,19,靜置,09/05/2024 06:09:29,10800,00:03:00:00.000,3.521178,0,0,0,0,36.37144,29.55027,120.3876,95.07063,6.821169,0,StepFinishByCut_T,1.35,-1.5,24.84,25,-600000,0,9.113585,0,0,0,100%
1,1,1,1,1,1,12,20,CC放電,09/05/2024 09:09:29,4061.17,00:01:07:41.170,1.999994,-8.021756,-28.58861,-9.050277,-16.04346,36.37144,38.60054,120.3876,123.6592,-2.229108,0,StepFinishByCut_V,2.81,-0.6,24.95,25.21,-600000,3.158865,9.113585,0,0,0,1%
1,1,1,1,1,1,13,21,溫箱控制,09/05/2024 10:17:10,3002.107,00:00:50:02.107,2.747471,0,0,0,0,36.37144,38.60054,120.3876,123.6592,-2.229108,0,StepRunning,24.4,24,25,25.3,-600000,0,9.113585,0,0,0,1%
1,1,1,1,1,1,14,22,靜置,09/05/2024 11:07:12,10800,00:03:00:00.000,2.772811,0,0,0,0,36.37144,38.60054,120.3876,123.6592,-2.229108,0,StepFinishByCut_T,24.74,24,25.45,25.66,-600000,0,9.113585,0,0,0,1%
1,1,1,1,1,1,15,23,CC-CV充電,09/05/2024 14:07:12,4210.089,00:01:10:10.089,3.600045,0.39962,29.97079,9.046095,1.438651,45.41753,38.60054,150.3584,123.6592,6.816987,0,StepFinishByCut_I,25.11,24,24.79,25.04,8.989789,3.313119,9.113585,0,0,0,100%
1,1,1,1,1,1,16,24,溫箱控制,09/05/2024 15:17:23,3603.119,00:01:00:03.119,3.529186,0,0,0,0,45.41753,38.60054,150.3584,123.6592,6.816987,0,StepRunning,-8.44,-12,25.35,25.49,-600000,0,9.113585,0,0,0,100%
1,1,1,1,1,1,17,25,靜置,09/05/2024 16:17:26,10800,00:03:00:00.000,3.52711,0,0,0,0,45.41753,38.60054,150.3584,123.6592,6.816987,0,StepFinishByCut_T,-8.599999,-12,24.74,25.03,-600000,0,9.113585,0,0,0,100%
1,1,1,1,1,1,18,26,CC放電,09/05/2024 19:17:26,4025.201,00:01:07:05.201,1.999991,-8.023393,-27.52968,-8.970138,-16.04672,45.41753,47.57068,150.3584,151.1889,-2.15315,0,StepFinishByCut_V,-4.45,-12,25.07,25.13,-600000,3.069036,9.113585,0,0,0,1%
1,1,1,1,1,1,19,27,溫箱控制,09/05/2024 20:24:31,3002.068,00:00:50:02.068,2.869313,0,0,0,0,45.41753,47.57068,150.3584,151.1889,-2.15315,0,StepRunning,24.28,24,24.78,25.04,-600000,0,9.113585,0,0,0,1%
1,1,1,1,1,1,20,28,靜置,09/05/2024 21:14:33,10800,00:03:00:00.000,2.879263,0,0,0,0,45.41753,47.57068,150.3584,151.1889,-2.15315,0,StepFinishByCut_T,24.75,24,24.82,25.07,-600000,0,9.113585,0,0,0,1%
1,1,1,1,1,1,21,29,CC-CV充電,09/06/2024 00:14:33,4161.083,00:01:09:21.083,3.600048,0.399177,29.73832,8.966122,1.437055,54.38365,47.57068,180.0967,151.1889,6.812972,0,StepFinishByCut_I,25.13,24,24.74,24.9,8.916219,3.316743,9.113585,0,0,0,100%
1,1,1,1,1,1,22,30,溫箱控制,09/06/2024 01:23:54,3602.142,00:01:00:02.142,3.533516,0,0,0,0,54.38365,47.57068,180.0967,151.1889,6.812972,0,StepRunning,-17.24,-21.5,24.36,24.65,-600000,0,9.113585,0,0,0,100%
1,1,1,1,1,1,23,31,靜置,09/06/2024 02:23:56,10800,00:03:00:00.000,3.532154,0,0,0,0,54.38365,47.57068,180.0967,151.1889,6.812972,0,StepFinishByCut_T,-18.31,-21.5,24.56,24.8,-600000,0,9.113585,0,0,0,100%
1,1,1,1,1,1,24,32,CC放電,09/06/2024 05:23:56,3891.853,00:01:04:51.853,2,-8.022317,-25.44345,-8.672888,-16.04463,54.38365,56.24357,180.0967,176.6324,-1.859916,0,StepFinishByCut_V,-12.44,-21.5,24.48,24.72,-600000,2.933677,9.113585,0,0,0,5%
1,1,1,1,1,1,25,33,溫箱控制,09/06/2024 06:28:48,3001.4,00:00:50:01.400,3.078375,0,0,0,0,54.38365,56.24357,180.0967,176.6324,-1.859916,0,StepRunning,24,24,25.25,25.36,-600000,0,9.113585,0,0,0,5%
1,1,1,1,1,1,26,34,靜置,09/06/2024 07:18:50,10800,00:03:00:00.000,3.082093,0,0,0,0,54.38365,56.24357,180.0967,176.6324,-1.859916,0,StepFinishByCut_T,24.71,24,24.94,25.23,-600000,0,9.113585,0,0,0,5%
1,1,1,1,1,1,27,35,CC-CV充電,09/06/2024 10:18:50,4011.963,00:01:06:51.963,3.600043,0.399784,28.83311,8.66892,1.43924,63.05257,56.24357,208.9298,176.6324,6.809004,0,StepFinishByCut_I,25.09,24,25.04,25.24,8.625865,3.326032,9.113585,0,0,0,100%
1,1,1,1,1,1,28,36,溫箱控制,09/06/2024 11:25:42,4801.241,00:01:20:01.241,3.537169,0,0,0,0,63.05257,56.24357,208.9298,176.6324,6.809004,0,StepRunning,-28.83,-31.5,25.15,25.33,-600000,0,9.113585,0,0,0,100%
1,1,1,1,1,1,29,37,靜置,09/06/2024 12:45:43,14400,00:04:00:00.000,3.535846,0,0,0,0,63.05257,56.24357,208.9298,176.6324,6.809004,0,StepFinishByCut_T,-29.39,-31.5,25.27,25.53,-600000,0,9.113585,0,0,0,100%
1,1,1,1,1,1,30,38,CC放電,09/06/2024 16:45:43,3515.099,00:00:58:35.099,2,-8.02186,-21.54475,-7.833312,-16.04372,63.05257,64.07688,208.9298,198.1771,-1.024308,0,StepFinishByCut_V,-22.5,-31.5,25.3,25.58,-600000,2.750401,9.113585,0,0,0,14%
1,1,1,1,1,1,31,39,溫箱控制,09/06/2024 17:44:18,3002.033,00:00:50:02.033,3.21683,0,0,0,0,63.05257,64.07688,208.9298,198.1771,-1.024308,0,StepRunning,23.69,24,25.54,25.79,-600000,0,9.113585,0,0,0,14%
1,1,1,1,1,1,32,40,靜置,09/06/2024 18:34:20,10800,00:03:00:00.000,3.217084,0,0,0,0,63.05257,64.07688,208.9298,198.1771,-1.024308,0,StepFinishByCut_T,24.71,24,24.98,25.15,-600000,0,9.113585,0,0,0,14%
1,1,1,1,1,1,33,41,CC-CV充電,09/06/2024 21:34:20,3617.982,00:01:00:17.982,3.600062,0.399933,26.12885,7.830966,1.439784,70.88354,64.07688,235.0587,198.1771,6.806659,0,StepFinishByCut_I,25.07,24,25.14,25.26,7.795372,3.336607,9.113585,0,0,0,100%
1,1,1,1,1,1,34,42,溫箱控制,09/06/2024 22:34:38,3001.276,00:00:50:01.276,3.508955,0,0,0,0,70.88354,64.07688,235.0587,198.1771,6.806659,0,StepRunning,45.43,46,25.26,25.38,-600000,0,9.113585,0,0,0,100%
1,1,1,1,1,1,35,43,靜置,09/06/2024 23:24:39,10800,00:03:00:00.000,3.47646,0,0,0,0,70.88354,64.07688,235.0587,198.1771,6.806659,0,StepFinishByCut_T,45.89,46,24.76,25.01,-600000,0,9.113585,0,0,0,100%
1,1,1,1,1,1,36,44,CC放電,09/07/2024 02:24:39,4076.595,00:01:07:56.595,1.999993,-8.022269,-29.40051,-9.084891,-16.04449,70.88354,73.16177,235.0587,227.5776,-2.278233,0,StepFinishByCut_V,46.62,46,24.42,24.68,-600000,3.236199,9.113585,0,0,0,0%
1,1,1,1,1,1,37,45,溫箱控制,09/07/2024 03:32:36,3000.673,00:00:50:00.673,2.664619,0,0,0,0,70.88354,73.16177,235.0587,227.5776,-2.278233,0,StepRunning,25.22,24,24.65,24.88,-600000,0,9.113585,0,0,0,0%
1,1,1,1,1,1,38,46,靜置,09/07/2024 04:22:37,10800,00:03:00:00.000,2.696891,0,0,0,0,70.88354,73.16177,235.0587,227.5776,-2.278233,0,StepFinishByCut_T,24.71,24,24.26,24.46,-600000,0,9.113585,0,0,0,0%
1,1,1,1,1,1,39,47,CC-CV充電,09/07/2024 07:22:37,4362.902,00:01:12:42.902,3.600039,0.398782,30.08049,9.077429,1.435632,79.96097,73.16177,265.1392,227.5776,6.799196,0,StepFinishByCut_I,25.07,24,24.4,24.66,8.950988,3.313768,9.113585,0,0,0,100%
1,1,1,1,1,1,40,48,溫箱控制,09/07/2024 08:35:20,3602.319,00:01:00:02.319,3.459412,0,0,0,0,79.96097,73.16177,265.1392,227.5776,6.799196,0,StepRunning,60.21,61.5,23.95,24.24,-600000,0,9.113585,0,0,0,100%
1,1,1,1,1,1,41,49,靜置,09/07/2024 09:35:22,10800,00:03:00:00.000,3.429832,0,0,0,0,79.96097,73.16177,265.1392,227.5776,6.799196,0,StepFinishByCut_T,60.73,61.5,24,24.18,-600000,0,9.113585,0,0,0,100%
1,1,1,1,1,1,42,50,CC放電,09/07/2024 12:35:22,4058.774,00:01:07:38.774,1.999983,-8.02357,-29.28315,-9.044857,-16.047,79.96097,82.20663,265.1392,256.8608,-2.245661,0,StepFinishByCut_V,61.43,61.5,24.05,24.37,-600000,3.237547,9.113585,0,0,0,0%
1,1,1,1,1,1,43,51,溫箱控制,09/07/2024 13:43:01,3002.504,00:00:50:02.504,2.653681,0,0,0,0,79.96097,82.20663,265.1392,256.8608,-2.245661,0,StepRunning,25.75,24,24.38,24.68,-600000,0,9.113585,0,0,0,0%
1,1,1,1,1,1,44,52,靜置,09/07/2024 14:33:03,10800,00:03:00:00.000,2.680541,0,0,0,0,79.96097,82.20663,265.1392,256.8608,-2.245661,0,StepFinishByCut_T,24.69,24,24.23,24.45,-600000,0,9.113585,0,0,0,0%
1,1,1,1,1,1,45,53,CC-CV充電,09/07/2024 17:33:03,4393.312,00:01:13:13.312,3.60006,0.398424,30.00088,9.050672,1.434352,89.01164,82.20663,295.14,256.8608,6.80501,0,StepFinishByCut_I,25.04,24,24.21,24.4,8.899026,3.314768,9.113585,0,0,0,100%
1,1,1,1,1,1,46,54,靜置,09/07/2024 18:46:17,1800,00:00:30:00.000,3.475108,0,0,0,0,89.01164,82.20663,295.14,256.8608,6.80501,0,StepFinishByCut_T,24.72,24,24.05,24.25,-600000,0,9.113585,0,0,0,100%
1,1,1,1,1,1,47,55,CC放電,09/07/2024 19:16:17,2863.02,00:00:47:43.020,3.230199,-8.02306,-20.90357,-6.379511,-25.91608,89.01164,88.58614,295.14,277.7643,0.425499,0,StepFinishByFunction,24.92,24,24.31,24.52,-600000,3.276673,9.113585,0,0,0,30%
1,1,1,1,1,1,48,56,靜置,09/07/2024 20:04:00,1800,00:00:30:00.000,3.257559,0,0,0,0,89.01164,88.58614,295.14,277.7643,0.425499,0,StepFinishByCut_T,24.7,24,24.21,24.5,-600000,0,9.113585,0,0,0,30%
1,1,1,1,1,2,1,57,靜置,09/07/2024 20:34:00,300,00:00:05:00.000,3.257756,0,0,0,0,0,0,0,0,0,0,StepFinishByCut_T,24.72,24,24.1,24.28,-600000,0,0,0,0,0,
1,1,1,1,1,2,2,58,溫箱控制,09/07/2024 20:39:00,2402.571,00:00:40:02.571,3.258509,0,0,0,0,0,0,0,0,0,0,StepRunning,24.7,24,24.01,24.35,-600000,0,0,0,0,0,
1,1,1,1,1,2,3,59,CC放電,09/07/2024 21:19:03,1204.678,00:00:20:04.678,1.999977,-8.022771,-8.35585,-2.684723,-16.04535,0,2.684723,0,8.35585,-2.684723,0,StepFinishByCut_V,25.38,24,24.01,24.3,-600000,3.11237,0,0,0,0,0%
1,1,1,1,1,2,4,60,靜置,09/07/2024 21:39:07,1800,00:00:30:00.000,2.58126,0,0,0,0,0,2.684723,0,8.35585,-2.684723,0,StepFinishByCut_T,24.75,24,24.01,24.14,-600000,0,0,0,0,0,0%
1,1,1,1,1,2,5,61,CC-CV充電,09/07/2024 22:09:07,4251.818,00:01:10:51.818,3.60006,0.399997,30.02931,9.079494,1.440014,9.079494,2.684723,30.02931,8.35585,6.394771,0,StepFinishByCut_I,25.01,24,24.03,24.21,9.011636,3.307377,0,0,0,0,100%
1,1,1,1,1,2,6,62,靜置,09/07/2024 23:19:59,1800,00:00:30:00.000,3.510618,0,0,0,0,9.079494,2.684723,30.02931,8.35585,6.394771,0,StepFinishByCut_T,24.7,24,23.68,23.97,-600000,0,0,0,0,0,100%
1,1,1,1,1,2,7,63,CC放電,09/07/2024 23:49:59,4074.069,00:01:07:54.069,1.999981,-8.023057,-29.31344,-9.079137,-16.04596,9.079494,11.76386,30.02931,37.66929,-2.684366,0,StepFinishByCut_V,25.42,24,23.77,24.03,-600000,3.228659,9.079137,0,0,0,0%
1,1,1,1,1,2,8,64,靜置,09/08/2024 00:57:53,1800,00:00:30:00.000,2.590576,0,0,0,0,9.079494,11.76386,30.02931,37.66929,-2.684366,0,StepFinishByCut_T,24.71,24,24.44,24.6,-600000,0,9.079137,0,0,0,0%
1,1,1,2,1,2,5,65,CC-CV充電,09/08/2024 01:27:53,4230.245,00:01:10:30.245,3.600022,0.399675,30.02396,9.079213,1.43884,18.15871,11.76386,60.05327,37.66929,6.394847,0,StepFinishByCut_I,25.04,24,23.85,24.02,9.021195,3.30689,9.079137,0,0,0,100%
1,1,1,2,1,2,6,66,靜置,09/08/2024 02:38:24,1800,00:00:30:00.000,3.519495,0,0,0,0,18.15871,11.76386,60.05327,37.66929,6.394847,0,StepFinishByCut_T,24.71,24,24.27,24.33,-600000,0,9.079137,0,0,0,100%
1,1,1,2,1,2,7,67,CC放電,09/08/2024 03:08:24,4075.957,00:01:07:55.957,1.999979,-8.021867,-29.32793,-9.08314,-16.04356,18.15871,20.847,60.05327,66.99722,-2.688293,0,StepFinishByCut_V,25.4,24,23.9,24.2,-600000,3.228831,9.08314,0,0,0,0%
1,1,1,2,1,2,8,68,靜置,09/08/2024 04:16:20,1800,00:00:30:00.000,2.589295,0,0,0,0,18.15871,20.847,60.05327,66.99722,-2.688293,0,StepFinishByCut_T,24.72,24,23.82,24.05,-600000,0,9.08314,0,0,0,0%
1,1,1,1,1,2,9,69,CC-CV充電,09/08/2024 04:46:20,4229.129,00:01:10:29.129,3.600056,0.398533,30.02394,9.079539,1.434742,27.23825,20.847,90.07722,66.99722,6.391246,0,StepFinishByCut_I,25.02,24,23.83,24.1,9.022714,3.30677,9.08314,0,0,0,100%
1,1,1,1,1,2,10,70,靜置,09/08/2024 05:56:49,1800,00:00:30:00.000,3.522576,0,0,0,0,27.23825,20.847,90.07722,66.99722,6.391246,0,StepFinishByCut_T,24.71,24,23.83,24.1,-600000,0,9.08314,0,0,0,100%
1,1,1,1,1,2,11,71,CC放電,09/08/2024 06:26:49,814.014,00:00:13:34.014,1.999807,-40.01786,-28.7921,-9.048628,-80.02798,27.23825,29.89563,90.07722,95.78932,-2.657382,0,StepFinishByCut_V,27.55,24,23.88,24.1,-600000,3.18193,9.08314,0,0,0,0%
1,1,1,1,1,2,12,72,靜置,09/08/2024 06:40:23,1800,00:00:30:00.000,2.687672,0,0,0,0,27.23825,29.89563,90.07722,95.78932,-2.657382,0,StepFinishByCut_T,24.74,24,23.71,23.92,-600000,0,9.08314,0,0,0,0%
1,1,1,1,1,2,13,73,CC-CV充電,09/08/2024 07:10:23,4161.02,00:01:09:21.020,3.600048,0.399787,29.94227,9.053254,1.439251,36.2915,29.89563,120.0195,95.78932,6.395871,0,StepFinishByCut_I,25.05,24,24.63,24.77,9.02076,3.307349,9.08314,0,0,0,100%
1,1,1,1,1,2,14,74,靜置,09/08/2024 08:19:44,1800,00:00:30:00.000,3.538048,0,0,0,0,36.2915,29.89563,120.0195,95.78932,6.395871,0,StepFinishByCut_T,24.7,24,23.96,24.19,-600000,0,9.08314,0,0,0,100%
1,1,1,1,1,2,15,75,CC放電,09/08/2024 08:49:44,406.51,00:00:06:46.510,1.999705,-80.04406,-28.31568,-9.038524,-160.0645,36.2915,38.93415,120.0195,124.105,-2.642652,0,StepFinishByCut_V,30.24,24,23.99,24.18,-600000,3.132777,9.08314,0,0,0,1%
1,1,1,1,1,2,16,76,靜置,09/08/2024 08:56:30,1800,00:00:30:00.000,2.72051,0,0,0,0,36.2915,38.93415,120.0195,124.105,-2.642652,0,StepFinishByCut_T,24.78,24,24.12,24.45,-600000,0,9.08314,0,0,0,1%
1,1,1,1,1,2,17,77,CC-CV充電,09/08/2024 09:26:30,4144.66,00:01:09:04.660,3.600037,0.399832,29.89875,9.03828,1.439408,45.32978,38.93415,149.9182,124.105,6.395627,0,StepFinishByCut_I,25.05,24,24.05,24.23,9.00922,3.308013,9.08314,0,0,0,100%
1,1,1,1,1,2,18,78,靜置,09/08/2024 10:35:35,1800,00:00:30:00.000,3.540927,0,0,0,0,45.32978,38.93415,149.9182,124.105,6.395627,0,StepFinishByCut_T,24.71,24,24.07,24.16,-600000,0,9.08314,0,0,0,100%
1,1,1,1,1,2,19,79,CC放電,09/08/2024 11:05:35,202.794,00:00:03:22.794,1.999639,-160.1043,-27.49944,-9.018919,-320.1508,45.32978,47.95307,149.9182,151.6044,-2.623291,0,StepFinishByCut_V,34.76,24.1,23.96,24.21,-600000,3.049084,9.08314,0,0,0,1%
1,1,1,1,1,2,20,80,靜置,09/08/2024 11:08:58,1800,00:00:30:00.000,2.757433,0,0,0,0,45.32978,47.95307,149.9182,151.6044,-2.623291,0,StepFinishByCut_T,24.83,24,24.08,24.25,-600000,0,9.08314,0,0,0,1%
1,1,1,1,1,2,21,81,CC-CV充電,09/08/2024 11:38:58,4137.873,00:01:08:57.873,3.600054,0.399948,29.84289,9.018242,1.439834,54.34802,47.95307,179.7611,151.6044,6.394951,0,StepFinishByCut_I,25.04,24,24.38,24.57,8.98893,3.30917,9.08314,0,0,0,100%
1,1,1,1,1,2,22,82,靜置,09/08/2024 12:47:56,1800,00:00:30:00.000,3.542911,0,0,0,0,54.34802,47.95307,179.7611,151.6044,6.394951,0,StepFinishByCut_T,24.72,24,23.67,23.95,-600000,0,9.08314,0,0,0,100%
1,1,1,1,1,2,23,83,CC放電,09/08/2024 13:17:56,134.849,00:00:02:14.849,1.999616,-240.0809,-26.73797,-8.993449,-480.0695,54.34802,56.94652,179.7611,178.3424,-2.598498,0,StepFinishByCut_V,38.35,24.1,23.86,23.92,-600000,2.973049,9.08314,0,0,0,1%
1,1,1,1,1,2,24,84,靜置,09/08/2024 13:20:11,1800,00:00:30:00.000,2.796172,0,0,0,0,54.34802,56.94652,179.7611,178.3424,-2.598498,0,StepFinishByCut_T,24.92,24,23.77,24,-600000,0,9.08314,0,0,0,1%
1,1,1,1,1,2,25,85,CC-CV充電,09/08/2024 13:50:11,4128.355,00:01:08:48.355,3.600031,0.399976,29.76946,8.992137,1.439925,63.34016,56.94652,209.5306,178.3424,6.393639,0,StepFinishByCut_I,25.06,24,23.96,24.14,8.961503,3.31061,9.08314,0,0,0,100%
1,1,1,1,1,2,26,86,靜置,09/08/2024 14:58:59,1800,00:00:30:00.000,3.541789,0,0,0,0,63.34016,56.94652,209.5306,178.3424,6.393639,0,StepFinishByCut_T,24.72,24,23.55,23.77,-600000,0,9.08314,0,0,0,100%
1,1,1,1,1,2,27,87,CC放電,09/08/2024 15:28:59,107.511,00:00:01:47.511,1.999906,-300.0761,-26.14475,-8.961738,-600.1241,63.34016,65.90826,209.5306,204.4872,-2.568099,0,StepFinishByCut_V,40.63,24.1,23.7,23.84,-600000,2.917375,9.08314,0,0,0,1%
1,1,1,1,1,2,28,88,靜置,09/08/2024 15:30:47,1800,00:00:30:00.000,2.835889,0,0,0,0,63.34016,65.90826,209.5306,204.4872,-2.568099,0,StepFinishByCut_T,24.93,24,24.05,24.13,-600000,0,9.08314,0,0,0,1%
1,1,1,1,1,2,29,89,CC放電,09/08/2024 16:00:47,70.832,00:00:01:10.832,1.999987,-8.021645,-0.40884,-0.157842,-16.04319,63.34016,66.0661,209.5306,204.896,-2.72594,0,StepFinishByCut_V,25.01,24,23.98,24.17,-600000,2.590191,9.08314,0,0,0,0%
1,1,1,1,1,2,30,90,靜置,09/08/2024 16:01:58,1800,00:00:30:00.000,2.395284,0,0,0,0,63.34016,66.0661,209.5306,204.896,-2.72594,0,StepFinishByCut_T,24.71,24,24.1,24.27,-600000,0,9.08314,0,0,0,0%
1,1,1,1,1,2,31,91,CC-CV充電,09/08/2024 16:31:58,4206.044,00:01:10:06.044,3.60006,0.399437,30.11837,9.11643,1.437997,72.45659,66.0661,239.649,204.896,6.39049,0,StepFinishByCut_I,25.05,24,23.87,24.01,9.076862,3.303746,9.08314,0,0,0,100%
1,1,1,1,1,2,32,92,靜置,09/08/2024 17:42:04,1800,00:00:30:00.000,3.535737,0,0,0,0,72.45659,66.0661,239.649,204.896,6.39049,0,StepFinishByCut_T,24.71,24,23.82,24.07,-600000,0,9.08314,0,0,0,100%
1,1,1,1,1,2,33,93,CC放電,09/08/2024 18:12:04,4077.708,00:01:07:57.708,1.999987,-8.020164,-29.34422,-9.086612,-16.04023,72.45659,75.15271,239.649,234.2402,-2.696122,0,StepFinishByCut_V,25.43,24,23.57,23.93,-600000,3.229391,9.08314,0,0,0,0%
1,1,1,1,1,2,34,94,靜置,09/08/2024 19:20:02,1800,00:00:30:00.000,2.580101,0,0,0,0,72.45659,75.15271,239.649,234.2402,-2.696122,0,StepFinishByCut_T,24.73,24,24.11,24.29,-600000,0,9.08314,0,0,0,0%
1,1,1,1,1,2,35,95,CC-CV充電,09/08/2024 19:50:02,1042.276,00:00:17:22.276,3.600043,0.399427,30.45918,9.081212,1.437953,81.5378,75.15271,270.1082,234.2402,6.38509,0,StepFinishByCut_I,26.56,24,24.16,24.44,8.803162,3.354088,9.08314,0,0,0,100%
1,1,1,1,1,2,36,96,靜置,09/08/2024 20:07:24,1800,00:00:30:00.000,3.530215,0,0,0,0,81.5378,75.15271,270.1082,234.2402,6.38509,0,StepFinishByCut_T,24.72,24,23.86,24.05,-600000,0,9.08314,0,0,0,100%
1,1,1,1,1,2,37,97,CC放電,09/08/2024 20:37:24,4079.152,00:01:07:59.152,2,-8.021134,-29.35664,-9.090355,-16.04227,81.5378,84.24306,270.1082,263.5969,-2.705265,0,StepFinishByCut_V,25.4,24,23.83,24.09,-600000,3.229427,9.08314,0,0,0,0%
1,1,1,1,1,2,38,98,靜置,09/08/2024 21:45:23,1800,00:00:30:00.000,2.557768,0,0,0,0,81.5378,84.24306,270.1082,263.5969,-2.705265,0,StepFinishByCut_T,24.7,24,23.39,23.71,-600000,0,9.08314,0,0,0,0%
1,1,1,1,1,2,39,99,CC-CV充電,09/08/2024 22:15:23,613.438,00:00:10:13.438,3.600024,0.399203,30.88304,9.088871,1.437141,90.62667,84.24306,300.9912,263.5969,6.383606,0,StepFinishByCut_I,28.53,24,23.74,24.03,8.635827,3.397896,9.08314,0,0,0,100%
1,1,1,1,1,2,40,100,靜置,09/08/2024 22:25:37,1800,00:00:30:00.000,3.537428,0,0,0,0,90.62667,84.24306,300.9912,263.5969,6.383606,0,StepFinishByCut_T,24.78,24,23.44,23.66,-600000,0,9.08314,0,0,0,100%
1,1,1,1,1,2,41,101,CC放電,09/08/2024 22:55:37,4081.116,00:01:08:01.116,1.999983,-8.024026,-29.36907,-9.094255,-16.04791,90.62667,93.33732,300.9912,292.9659,-2.710649,0,StepFinishByCut_V,25.38,24,23.48,23.82,-600000,3.229409,9.08314,0,0,0,0%
1,1,1,1,1,2,42,102,靜置,09/09/2024 00:03:38,1800,00:00:30:00.000,2.550341,0,0,0,0,90.62667,93.33732,300.9912,292.9659,-2.710649,0,StepFinishByCut_T,24.71,24,23.33,23.58,-600000,0,9.08314,0,0,0,0%
1,1,1,1,1,2,43,103,CC-CV充電,09/09/2024 00:33:38,353.39,00:00:05:53.390,3.600018,0.396399,31.55332,9.094405,1.427043,99.72108,93.33732,332.5445,292.9659,6.383756,0,StepFinishByCut_I,32.71,24,23.65,23.73,8.261434,3.469531,9.08314,0,0,0,100%
1,1,1,1,1,2,44,104,靜置,09/09/2024 00:39:31,1800,00:00:30:00.000,3.550575,0,0,0,0,99.72108,93.33732,332.5445,292.9659,6.383756,0,StepFinishByCut_T,24.8,24,23.76,23.86,-600000,0,9.08314,0,0,0,100%
1,1,1,1,1,2,45,105,CC放電,09/09/2024 01:09:31,4082.882,00:01:08:02.882,1.999996,-8.022428,-29.38103,-9.098231,-16.04482,99.72108,102.4356,332.5445,322.347,-2.714475,0,StepFinishByCut_V,25.42,24,23.56,23.63,-600000,3.229313,9.08314,0,0,0,0%
1,1,1,1,1,2,46,106,靜置,09/09/2024 02:17:34,1800,00:00:30:00.000,2.547766,0,0,0,0,99.72108,102.4356,332.5445,322.347,-2.714475,0,StepFinishByCut_T,24.71,24,23.26,23.41,-600000,0,9.08314,0,0,0,0%
1,1,1,1,1,2,47,107,CC-CV充電,09/09/2024 02:47:34,254.89,00:00:04:14.890,3.600048,0.398277,32.1194,9.098259,1.433816,108.8193,102.4356,364.6639,322.347,6.383784,0,StepFinishByCut_I,36.65,24.1,23.44,23.6,6.891907,3.53028,9.08314,0,0,0,100%
1,1,1,1,1,2,48,108,靜置,09/09/2024 02:51:49,1800,00:00:30:00.000,3.56228,0,0,0,0,108.8193,102.4356,364.6639,322.347,6.383784,0,StepFinishByCut_T,24.83,24,23.11,23.32,-600000,0,9.08314,0,0,0,100%
1,1,1,1,1,2,49,109,CC放電,09/09/2024 03:21:49,4083.694,00:01:08:03.694,1.999962,-8.021697,-29.38745,-9.100542,-16.04309,108.8193,111.5361,364.6639,351.7344,-2.716758,0,StepFinishByCut_V,25.41,24,23.06,23.24,-600000,3.229198,9.08314,0,0,0,0%
1,1,1,1,1,2,50,110,靜置,09/09/2024 04:29:53,1800,00:00:30:00.000,2.547942,0,0,0,0,108.8193,111.5361,364.6639,351.7344,-2.716758,0,StepFinishByCut_T,24.71,24,23.29,23.5,-600000,0,9.08314,0,0,0,0%
1,1,1,1,1,2,51,111,CC-CV充電,09/09/2024 04:59:53,220.225,00:00:03:40.225,3.600069,0.398977,32.42106,9.098035,1.436343,117.9174,111.5361,397.085,351.7344,6.381276,0,StepFinishByCut_I,38.81,24.1,23.7,23.81,3.358352,3.563523,9.08314,0,0,0,100%
1,1,1,1,1,2,52,112,靜置,09/09/2024 05:03:33,1800,00:00:30:00.000,3.567039,0,0,0,0,117.9174,111.5361,397.085,351.7344,6.381276,0,StepFinishByCut_T,24.86,24,22.62,22.89,-600000,0,9.08314,0,0,0,100%
1,1,1,1,1,2,53,113,CC放電,09/09/2024 05:33:33,4084.112,00:01:08:04.112,1.999996,-8.021415,-29.38718,-9.100697,-16.04279,117.9174,120.6368,397.085,381.1216,-2.719421,0,StepFinishByCut_V,25.4,24,23.27,23.4,-600000,3.229113,9.08314,0,0,0,0%
1,1,1,1,1,2,54,114,靜置,09/09/2024 06:41:37,1800,00:00:30:00.000,2.548165,0,0,0,0,117.9174,120.6368,397.085,381.1216,-2.719421,0,StepFinishByCut_T,24.71,24,22.77,23.12,-600000,0,9.08314,0,0,0,0%
1,1,1,1,1,2,55,115,CC-CV充電,09/09/2024 07:11:37,1228.383,00:00:20:28.383,3.310921,7.986587,8.727378,2.724942,26.44296,120.6423,120.6368,405.8123,381.1216,0.005521,0,StepFinishByFunction,24.72,24,23.41,23.61,2.724942,3.202776,9.08314,0,0,0,30%
1,1,1,1,1,2,56,116,靜置,09/09/2024 07:32:06,300,00:00:05:00.000,3.293463,0,0,0,0,120.642311,120.636795,405.812347,381.121582,0.005521,0,StepFinishByCut_T,24.76999855,24,23.1099987,23.26999855,-600000,0,9.08314,0,0,0,30%
